Repository: GiuseppeELio/metasurface-agent-pipeline

# Agent-Driven Inverse Design Pipeline for Dielectric Metasurfaces
`metasurface-agent-pipeline`: an agent-driven inverse-design pipeline for dielectric metasurfaces and metagratings.
The user describes the target in plain language. An AI coding agent turns it into a configuration, runs
GPU-accelerated, differentiable RCWA topology optimization on a local machine or on a SLURM cluster,
analyses the results, and proposes the next design iteration. Fabrication robustness and an independent
FDTD check are part of the loop.

Electromagnetic solver: [TORCWA](https://github.com/kch3782/torcwa) (PyTorch RCWA with automatic
differentiation; C. Kim and B. Lee, *Comput. Phys. Commun.* **282**, 108552, 2023).
Validation: [MIT Meep](https://meep.readthedocs.io) (FDTD), and optionally COMSOL Multiphysics (finite elements, on the user's own
licence, see [`validation/comsol/`](validation/comsol/README.md)).

> **Using an AI agent?** Point it to [`AGENTS.md`](AGENTS.md). It contains the onboarding procedure,
> the job protocol and the analysis checklist the agent is expected to follow.

## What it does

| Stage | Tool | Output |
|---|---|---|
| Topology optimization of one periodic cell (any FoM in `ptopt/problem.py`) | `run_topopt.py` | `runs/<name>/summary.json`, binary design, plots |
| Parametric pre-screening (e.g. disk radius × height) | `disk_sweep.py` | T and phase maps |
| Meta-atom phase library (LUT) with several initial shapes | `run_topopt.py` + `tools/make_lut_sweep.py` | one run per phase/shape |
| Best atom per phase, worst case within ±d nm | `select_atoms.py` | `runs/<lib>.json` |
| Supercell assembly + rigorous RCWA of the whole supercell | `supercell.py` | `runs/<sc>/supercell.json` |
| Global refinement of an assembled supercell (warm start) | `run_topopt.py --init` | refined design |
| Post-hoc robustness at higher truncation | `evaluate.py` | `robustness_eval.json` |
| Metalens from the library + vector angular-spectrum focusing model | `metalens.py` | layout, focal spot, focusing efficiency |
| Cross-solver validation stage (TORCWA ↔ Meep): plan, run, verdict | `validation/validate.py` | `validation.json`, comparison figures |

### Reference results

Same workloads on five machines (v0.3.0–0.3.1). Details and all numbers are in [`docs/BENCHMARK.md`](docs/BENCHMARK.md).

| | HPC node: V100S + Xeon 8260 | Leonardo node: A100 + Xeon 8358ᵃ | Workstation A: RTX 3080 + i7-14700KF | Workstation B: L4 + 2× Xeon 4310 | Mac mini M4 (CPU only) |
|---|---|---|---|---|---|
| RCWA, s per simulation, order 11 (CPU / GPU) | 3.53 / **1.48** | 2.71 / **1.00** | **3.19** / 3.85 | **4.59** / 4.62 | 6.45 / NA |
| Topology optimization, s per iteration (CPU / GPU) | 0.54 / **0.33** | 0.36 / **0.24** | **0.44** / 0.51 | 0.68 / **0.49** | 0.56 / NA |
| Mini achromatic lens, end to end | 6.6 min | 4.5 min | 9.8 min | 15.1 min | 17.8 min |
| Meep strip (MPI processes) | 1.0 min (48) | 0.45 min (112) | 3.8 min (16) | 10.2 min (8) | 2.8 min (2) |

All machines give the same physical results:

- RCWA coefficients agree to 1e-12;
- lens efficiencies and Meep transmissions agree to four decimals.

On consumer GPUs and on the L4, double-precision RCWA runs about as fast as, or slower than, a recent desktop CPU.
Apple-silicon GPUs are not used, because the solver needs complex double precision.

ᵃ With the eigenvalue problem on the CPU (`METASURF_EIG_DEVICE=cpu`), everything else on the GPU. With PyTorch's
default the A100 was slower than the V100S (2.25 s at order 11). Mixing CPU and GPU in this way can pay off on any
GPU node: see "Hybrid CPU/GPU placement" in `docs/BENCHMARK.md`.

# Materials

Three ways to give a material in a config (wavelength in nm everywhere):

| Spec | Meaning |
|---|---|
| `{"n": 3.476}` or `{"n": 2.0, "k": 0.01}` | constant (complex) index |
| `{"material": "<name>"}` | table `materials/<name>.txt` with three whitespace-separated columns `wavelength_nm  n  k` |
| `{"material": "rii:<shelf>/<book>/<page>"}` | entry of the [refractiveindex.info database](https://github.com/polyanskiy/refractiveindex.info-database), e.g. `rii:main/Si/nk/Schinke` |

The database (CC0, about 30 MB) is installed once with `python tools/fetch_materials.py` into
`materials/refractiveindex.info-database/` (git-ignored); `--from <dir|zip>` uses a copy you already have.
`python tools/fetch_materials.py --search TiO2` lists pages; `--show main/TiO2/nk/Siefke --lam 532 1550` prints the
range, the references and n, k. Interpolation is PCHIP (shape preserving, k ≥ 0) and wavelengths outside the data
range raise an error instead of extrapolating. All dispersion formulas (1–9) of the database are supported.

The same specs work in the optimizer (TORCWA), in `metalens.py` and in the Meep validation scripts (which use the
real part of the index at the design wavelength). Always report the data sets used (page and REFERENCES line) and
cite the database: M. N. Polyanskiy, *Sci. Data* 11, 94 (2024).

File: materials/TiO2_ALD_Siefke.txt
# refractiveindex.info main/TiO2/nk/Siefke (PCHIP-resampled, 600-1100 nm). Columns: wavelength_nm n k
600.0 2.404894 6.763e-09
602.0 2.403857 6.268e-09
604.0 2.402832 5.813e-09
606.0 2.401820 5.391e-09
608.0 2.400821 4.999e-09
610.0 2.399833 4.639e-09
612.0 2.398858 4.309e-09
614.0 2.397895 4.003e-09
616.0 2.396943 3.719e-09
618.0 2.396002 3.460e-09
620.0 2.395073 3.221e-09
622.0 2.394155 2.998e-09
624.0 2.393247 2.789e-09
626.0 2.392350 2.591e-09
628.0 2.391464 2.411e-09
630.0 2.390588 2.246e-09
632.0 2.389722 2.094e-09
634.0 2.388866 1.954e-09
636.0 2.388020 1.824e-09
638.0 2.387183 1.701e-09
640.0 2.386356 1.584e-09
642.0 2.385538 1.475e-09
644.0 2.384729 1.376e-09
646.0 2.383929 1.283e-09
648.0 2.383138 1.197e-09
650.0 2.382356 1.116e-09
652.0 2.381583 1.041e-09
654.0 2.380818 9.717e-10
656.0 2.380061 9.064e-10
658.0 2.379312 8.453e-10
660.0 2.378572 7.882e-10
662.0 2.377839 7.349e-10
664.0 2.377114 6.852e-10
666.0 2.376397 6.386e-10
668.0 2.375688 5.949e-10
670.0 2.374985 5.537e-10
672.0 2.374291 5.151e-10
674.0 2.373603 4.795e-10
676.0 2.372923 4.462e-10
678.0 2.372249 4.148e-10
680.0 2.371583 3.851e-10
682.0 2.370923 3.570e-10
684.0 2.370270 3.306e-10
686.0 2.369624 3.057e-10
688.0 2.368984 2.825e-10
690.0 2.368351 2.610e-10
692.0 2.367724 2.407e-10
694.0 2.367103 2.214e-10
696.0 2.366488 2.031e-10
698.0 2.365880 1.859e-10
700.0 2.365277 1.697e-10
702.0 2.364680 1.546e-10
704.0 2.364089 1.403e-10
706.0 2.363504 1.268e-10
708.0 2.362924 1.140e-10
710.0 2.362350 1.017e-10
712.0 2.361782 9.018e-11
714.0 2.361219 7.927e-11
716.0 2.360661 6.896e-11
718.0 2.360108 5.919e-11
720.0 2.359561 4.993e-11
722.0 2.359019 4.117e-11
724.0 2.358482 3.286e-11
726.0 2.357949 2.496e-11
728.0 2.357422 1.745e-11
730.0 2.356900 9.340e-12
732.0 2.356382 2.527e-12
734.0 2.355869 8.201e-13
736.0 2.355361 7.037e-14
738.0 2.354857 0.000e+00
740.0 2.354358 0.000e+00
742.0 2.353863 0.000e+00
744.0 2.353373 0.000e+00
746.0 2.352887 0.000e+00
748.0 2.352405 0.000e+00
750.0 2.351928 0.000e+00
752.0 2.351455 0.000e+00
754.0 2.350986 0.000e+00
756.0 2.350521 0.000e+00
758.0 2.350060 0.000e+00
760.0 2.349603 0.000e+00
762.0 2.349150 0.000e+00
764.0 2.348701 0.000e+00
766.0 2.348256 0.000e+00
768.0 2.347814 0.000e+00
770.0 2.347377 0.000e+00
772.0 2.346943 0.000e+00
774.0 2.346512 0.000e+00
776.0 2.346085 0.000e+00
778.0 2.345662 0.000e+00
780.0 2.345242 0.000e+00
782.0 2.344826 0.000e+00
784.0 2.344413 0.000e+00
786.0 2.344004 0.000e+00
788.0 2.343598 0.000e+00
790.0 2.343195 0.000e+00
792.0 2.342795 0.000e+00
794.0 2.342399 0.000e+00
796.0 2.342006 0.000e+00
798.0 2.341616 0.000e+00
800.0 2.341229 0.000e+00
802.0 2.340845 0.000e+00
804.0 2.340465 0.000e+00
806.0 2.340087 0.000e+00
808.0 2.339712 0.000e+00
810.0 2.339340 0.000e+00
812.0 2.338971 0.000e+00
814.0 2.338605 0.000e+00
816.0 2.338242 0.000e+00
818.0 2.337882 0.000e+00
820.0 2.337524 0.000e+00
822.0 2.337169 0.000e+00
824.0 2.336817 0.000e+00
826.0 2.336467 0.000e+00
828.0 2.336120 0.000e+00
830.0 2.335776 0.000e+00
832.0 2.335434 0.000e+00
834.0 2.335095 0.000e+00
836.0 2.334758 0.000e+00
838.0 2.334424 0.000e+00
840.0 2.334093 0.000e+00
842.0 2.333763 0.000e+00
844.0 2.333437 0.000e+00
846.0 2.333112 0.000e+00
848.0 2.332790 0.000e+00
850.0 2.332470 0.000e+00
852.0 2.332153 0.000e+00
854.0 2.331838 0.000e+00
856.0 2.331525 0.000e+00
858.0 2.331214 0.000e+00
860.0 2.330906 0.000e+00
862.0 2.330600 0.000e+00
864.0 2.330296 0.000e+00
866.0 2.329994 0.000e+00
868.0 2.329694 0.000e+00
870.0 2.329396 0.000e+00
872.0 2.329100 0.000e+00
874.0 2.328807 0.000e+00
876.0 2.328515 0.000e+00
878.0 2.328226 0.000e+00
880.0 2.327938 0.000e+00
882.0 2.327653 0.000e+00
884.0 2.327369 0.000e+00
886.0 2.327087 0.000e+00
888.0 2.326807 0.000e+00
890.0 2.326529 0.000e+00
892.0 2.326253 0.000e+00
894.0 2.325979 0.000e+00
896.0 2.325707 0.000e+00
898.0 2.325436 0.000e+00
900.0 2.325167 0.000e+00
902.0 2.324900 0.000e+00
904.0 2.324635 0.000e+00
906.0 2.324371 0.000e+00
908.0 2.324109 0.000e+00
910.0 2.323849 0.000e+00
912.0 2.323591 0.000e+00
914.0 2.323334 0.000e+00
916.0 2.323079 0.000e+00
918.0 2.322825 0.000e+00
920.0 2.322573 0.000e+00
922.0 2.322323 0.000e+00
924.0 2.322074 0.000e+00
926.0 2.321827 0.000e+00
928.0 2.321581 0.000e+00
930.0 2.321337 0.000e+00
932.0 2.321095 0.000e+00
934.0 2.320854 0.000e+00
936.0 2.320614 0.000e+00
938.0 2.320376 0.000e+00
940.0 2.320139 0.000e+00
942.0 2.319904 0.000e+00
944.0 2.319670 0.000e+00
946.0 2.319438 0.000e+00
948.0 2.319207 0.000e+00
950.0 2.318978 0.000e+00
952.0 2.318750 0.000e+00
954.0 2.318523 0.000e+00
956.0 2.318297 0.000e+00
958.0 2.318073 0.000e+00
960.0 2.317850 0.000e+00
962.0 2.317629 0.000e+00
964.0 2.317409 0.000e+00
966.0 2.317190 0.000e+00
968.0 2.316972 0.000e+00
970.0 2.316756 0.000e+00
972.0 2.316541 0.000e+00
974.0 2.316327 0.000e+00
976.0 2.316115 0.000e+00
978.0 2.315903 0.000e+00
980.0 2.315693 0.000e+00
982.0 2.315484 0.000e+00
984.0 2.315276 0.000e+00
986.0 2.315070 0.000e+00
988.0 2.314864 0.000e+00
990.0 2.314660 0.000e+00
992.0 2.314457 0.000e+00
994.0 2.314255 0.000e+00
996.0 2.314054 0.000e+00
998.0 2.313854 0.000e+00
1000.0 2.313655 0.000e+00
1002.0 2.313457 0.000e+00
1004.0 2.313261 0.000e+00
1006.0 2.313065 0.000e+00
1008.0 2.312871 0.000e+00
1010.0 2.312678 0.000e+00
1012.0 2.312485 0.000e+00
1014.0 2.312294 0.000e+00
1016.0 2.312104 0.000e+00
1018.0 2.311914 0.000e+00
1020.0 2.311726 0.000e+00
1022.0 2.311539 0.000e+00
1024.0 2.311353 0.000e+00
1026.0 2.311167 0.000e+00
1028.0 2.310983 0.000e+00
1030.0 2.310800 0.000e+00
1032.0 2.310617 0.000e+00
1034.0 2.310436 0.000e+00
1036.0 2.310255 0.000e+00
1038.0 2.310076 0.000e+00
1040.0 2.309897 0.000e+00
1042.0 2.309719 0.000e+00
1044.0 2.309542 0.000e+00
1046.0 2.309366 0.000e+00
1048.0 2.309191 0.000e+00
1050.0 2.309017 0.000e+00
1052.0 2.308843 0.000e+00
1054.0 2.308671 0.000e+00
1056.0 2.308499 0.000e+00
1058.0 2.308328 0.000e+00
1060.0 2.308158 0.000e+00
1062.0 2.307989 0.000e+00
1064.0 2.307821 0.000e+00
1066.0 2.307653 0.000e+00
1068.0 2.307487 0.000e+00
1070.0 2.307321 0.000e+00
1072.0 2.307156 0.000e+00
1074.0 2.306991 0.000e+00
1076.0 2.306828 0.000e+00
1078.0 2.306665 0.000e+00
1080.0 2.306503 0.000e+00
1082.0 2.306342 0.000e+00
1084.0 2.306182 0.000e+00
1086.0 2.306022 0.000e+00
1088.0 2.305863 0.000e+00
1090.0 2.305705 0.000e+00
1092.0 2.305547 0.000e+00
1094.0 2.305391 0.000e+00
1096.0 2.305234 0.000e+00
1098.0 2.305079 0.000e+00
1100.0 2.304925 0.000e+00
